Repository: park-fpga/notion

https://park-fpga.github.io/notion/
뒤에 새로 집어 넣은 파일 이름 붙여서 embed

File: film_deposition_study.html
Chapter 7. Film Deposition — 학습 정리

🧪 Film Deposition

  반도체 공정 — Chapter 7 학습 정리

1. Introduction
  2. Film Deposition 특성
  3. CVD 화학·메커니즘
  4. CVD 장비 시스템
  5. Dielectrics & 성능
  6. Spin-on Dielectrics
  7. Epitaxy (에피택시)
  8. Quality & Troubleshooting
  ⭐ 핵심 비교표 총정리
  🃏 플래시카드
  📝 퀴즈 (자가테스트)
  
  중요 키워드
  핵심 용어

Chapter 7. Film Deposition

  박막 증착 — CVD / Dielectrics / Spin-on / Epitaxy 핵심만 빠르게

학습 진행도 (섹션을 펼쳐서 읽을 때마다 채워짐)

전체 펼치기
  전체 접기

1
Introduction — 증착이란?
▾

핵심 정의

Deposition(증착) = 웨이퍼 위에 박막 층(film layer)을 올리는 공정.

  Thin film(박막) = 두께(thickness)가 가로·세로보다 훨씬 작은 고체층(≤1 µm). 두께가 너무 얇아 bulk 물질과 전기적·기계적 성질이 다름.

  두께 단위는 Å (옹스트롬): 1 Å = 0.1 nm = 10⁻¹⁰ m.

박막의 분류

Permanent Films
소자에 영구히 남음.
예: gate oxide, ILD, metal interconnect

  Sacrificial Films
특정 공정에만 쓰고 제거.
예: PR mask, hard mask, etch stop

  Thin Films
매우 얇아 bulk와 성질이 다름. Å~µm

Multilevel Metallization (다층 금속배선)

금속 도체층 ↔ 유전체 절연층이 교대로 적층되어 소자들을 연결.

  금속층 추가될 때마다 제조비용 약 +15%.

  Via(비아): 유전체를 관통해 위·아래 금속층을 수직 연결하는 구멍.

  Metal-1 = 가장 critical (선폭 가장 가늘고 결함에 민감) / Top metal = 가장 넓음(≥0.5 µm).

Cu 전환: Al보다 저항이 낮아 → 신호 빠름·전력 소모↓. 단, 새로운 barrier 물질과 다른 공정 필요.

유전체 층 (Dielectric)

용어	설명	

  ILD-1 (= PMD, premetal dielectric)	소자(Si)와 첫 금속층 사이. doped SiO₂(glass). 전기 절연 + 오염(mobile ion) 보호 + 열예산(thermal budget) 제한.	

  ILD (interlayer dielectric)	금속층들 사이 절연. 전통적으로 SiO₂(k ≈ 3.9~4.0). 요구: 높은 절연내압, 낮은 k, 좋은 gap-fill, 화학·열 안정성, 낮은 stress.	

시험 포인트: dielectric constant(k)는 회로 속도에 직접 영향 → k가 낮을수록 빠름.

2
Film Deposition — 박막 특성과 성장
▾

좋은 박막의 8가지 필수 특성 ⭐

① Good Step Coverage (단차 피복)
  ② High Aspect Ratio Gap Fill (conformality)
  ③ Thickness Uniformity
  ④ High Purity & Density
  ⑤ Controlled Stoichiometry
  ⑥ Low Film Stress
  ⑦ Good Electrical Properties
  ⑧ Excellent Adhesion

Step Coverage & Aspect Ratio

Conformal(균일 피복) vs Nonconformal(단차에서 얇아짐).

  Aspect Ratio = 깊이 : 폭 (depth:width). 예) 500Å/250Å = 2:1.

  High aspect ratio = 보통 3:1 이상 (어떤건 5:1+). pinch-off·void 없이 채우는 게 sub-0.25µm 핵심.

Stoichiometry & 구조

Stoichiometry = 화합물 내 원소 비율 (예: H₂O는 H:O = 2:1).

  증착 반응은 복잡해 의도와 다른 조성이 될 수 있음 → 정확한 비율 맞추는 게 목표.

  Grain size(결정립 크기)가 불균일하면 전기·기계적 성질 변동 → electromigration 등 신뢰성 문제.

  예) nitride 증착 시 수소(H) 오염 → 압축응력(compressive stress). 목표는 항상 stress 최소화.

Adhesion (접착력) 결정 요인

표면 청결도합금 가능한 물질 종류
  표면 처리(세정·플라즈마)증착 조건(온도·압력)

Cr, Ti, Co 등은 접착성이 좋아 barrier / liner layer로 자주 사용.

박막 성장 3단계 ⭐

① Nucleation (핵생성)
첫 원자/분자들이 모여 안정한 핵(nuclei)을 형성, 표면에 부착.

  ② Island Growth (섬 성장)
핵들이 합쳐져 cluster(섬). surface mobility와 핵 밀도에 따라 성장.

  ③ Continuous Film (연속막)
섬들이 만나 하나의 연속 고체막 형성.

성장 조건 ↔ 결정구조 (시험 단골):
  
  높은 surface mobility / 낮은 nucleation rate → 큰 cluster → polycrystalline

  낮은 surface mobility / 높은 nucleation rate → amorphous

  낮은 증착온도 → amorphous 선호(열에너지↓ → mobility↓)

결정 구조 3종

구조	특징	예시	

  Amorphous	장범위 질서 없음, 저온 절연체	PECVD SiO₂	

  Polycrystalline	작은 단결정 영역 + grain boundary	Polysilicon gate	

  Single Crystal	전체 장범위 질서, 단결정 기판 필요	Epitaxial Si	

증착 기법 대분류

Chemical (화학적)	Physical (물리적)	

  CVD (APCVD/LPCVD/PECVD/HDPCVD), Plating, Spin-on, Epitaxy(VPE·MOCVD)	PVD(Sputtering), Evaporation, MBE	

본 챕터는 유전체 박막(CVD·epitaxy·SOD) 중심. 금속화(sputtering·도금)는 Ch.8.

3
CVD — 화학과 메커니즘
▾

CVD 정의 & 3대 본질

  CVD (Chemical Vapor Deposition) = 가스 혼합물의 화학반응으로 웨이퍼 위에 고체 박막을 형성. 표면을 가열해 반응 에너지 공급.

① 화학작용(반응 또는 열분해 pyrolysis) 관여

  ② 박막 재료는 모두 외부 소스에서 공급

  ③ 반응물은 증기상(gas)에서 시작

5가지 기본 CVD 반응 ⭐

반응	설명	예시	

  Pyrolysis (열분해)	열로 분해, 보통 산소 없음	SiH₄ → Si + 2H₂	

  Photolysis	빛(복사에너지)으로 분해. 생산에선 드묾	—	

  Reduction (환원)	수소와 반응	SiCl₄ + 2H₂ → Si + 4HCl	

  Oxidation (산화)	산소와 반응	SiH₄ + O₂ → SiO₂ + 2H₂	

  Redox	환원+산화 결합 → 새 화합물 2개	—	

Heterogeneous vs Homogeneous (시험 단골):
  
  Heterogeneous(선호 ✅): 웨이퍼 표면에서 반응(surface catalyzed) → 고품질·접착·밀도 ↑

  Homogeneous(나쁨 ❌): 가스상에서 반응 → gas-phase cluster → 접착·밀도 ↓, 결함 ↑

CVD 반응 8단계 ⭐

반응물 질량수송 (gas → 증착영역)

  Film precursor 형성 (gas-phase 반응)

  precursor 표면으로 수송

  precursor 흡착(Adsorption)

  표면 확산(precursor diffusion)

  표면반응 → 박막 증착 + by-product

  by-product 탈착(Desorption)

  by-product 반응기 밖으로 배출

Adsorption=가스가 표면에 화학결합 / Desorption=부산물 표면에서 제거.

Rate-Limiting Step (속도 결정 단계) ⭐⭐

  8단계는 순차적 → 가장 느린 단계가 전체 증착속도를 결정.

Mass-Transport Limited

고온·고압 (APCVD)

  온도 의존성 약함 (그래프 기울기 작음)

  반응물 공급이 부족 → 온도 올려도 빨라지지 않음

  가스흐름 설계가 중요

(Surface) Reaction-Rate Limited

저온·저압 (LPCVD)

  kinetically controlled (반응물 충분, 표면반응이 느림)

  온도 의존성 강함 (Eₐ≈1.6 eV for Si)

  균일 온도 유지가 두께 균일성에 필수

Gas-Flow & Boundary Layer

표면 근처는 마찰로 가스흐름 ≈ 0 → Boundary layer(경계층) 형성. 매우 얇으면 Stagnant layer(정체층).

  반응물 공급은 경계층을 통한 확산(diffusion)으로 제한.

  두께식: d = √(µx / ρv). 웨이퍼를 가스흐름에 대해 tilt하면 경계층 균일성↑.

압력 효과: 저압 → 확산도(diffusivity) 급증 → 반응물이 표면에 빨리 도달 → rate-limiting이 surface reaction으로 바뀜 → 웨이퍼를 촘촘히 수직 적층 가능(LPCVD 장점).

도핑된 산화막 (Doped Oxides) ⭐

이름	도펀트 소스	핵심 특징	

  PSG (Phosphosilicate Glass)	Phosphine PH₃ → P₂O₅	P₂O₅ ≤4 wt%(초과 시 hygroscopic). stress↓, moisture barrier↑, ion getter. HDPCVD로 ILD-1에 인기.	

  BSG (Borosilicate)	Diborane B₂H₆	고온 reflow(~1000°C) 필요. mobile ion barrier로는 부적합.	

  BPSG (Borophospho-)	B + P (각 2~6%)	reflow 800~1000°C, good step coverage. gettering↑. 최근 ILD-1은 PSG로 대체(thermal budget↓).	

  FSG (Fluorosilicate)	Fluorine 첨가	k: 3.9 → 3.5 (1세대 low-k). F ≤6% (안정성·부식 우려).	

중요 구분: 산화막 도핑 ≠ 실리콘 도핑!

  Si 도핑은 전자 주개/받개(n/p형) → 전기전도도 변화.

  산화막 도핑은 amorphous라 donor/acceptor 역할 없음 → 물리적 특성(gettering, stress, reflow 온도) 변경 목적.

4
CVD 장비 시스템 (APCVD/LPCVD/PECVD/HDPCVD)
▾

4종 비교 — 가장 중요한 표 ⭐⭐⭐

방식	압력/온도	레짐	장점	단점	용도	

  APCVD	760 torr	Mass-transport limited	장비 단순, 빠른 증착	step coverage 나쁨, 파티클, 낮은 throughput	저온 산화막(doped/undoped)	

  LPCVD	0.1~5 torr / 300~900°C	Reaction-rate limited	순도·균일성·conformality 우수, 대용량	고온, 낮은 증착률, 진공 필요	고온 산화막, 질화막, poly-Si, W, WSi₂	

  PECVD	RF plasma / 250~450°C	—	저온, 빠름, 좋은 step coverage	RF 필요, 비용↑, stress↑(tensile), H/파티클 오염	금속 위 저온 산화막, ILD, passivation	

  HDPCVD	ECR/ICP/Helicon, 2~10 mtorr	—	우수한 gap-fill (high AR)	장비 복잡, 열부하↑	sub-0.25µm, STI, ILD, etch-stop	

Hot-wall vs Cold-wall

Hot-wall
챔버 전체 가열 → 온도 균일, 대용량(150~200장). 단, 벽에도 증착 → 주기적 세정 필요. LPCVD 선호.

  Cold-wall
웨이퍼/서셉터만 가열 → 파티클↓, 세정 빈도↓. RF유도/램프 가열. PECVD·single-wafer 선호.

APCVD 주요 반응

  SiH₄ + O₂ → SiO₂ + 2H₂  (silane 산화, 450~500°C, Al 위 ILD에 유리하나 step coverage 나쁨)

  Si(C₂H₅O)₄ + 8O₃ → SiO₂ + 10H₂O + 8CO₂  (TEOS-Ozone, 400°C, conformality 우수, STI에 이상적)

  Silane은 pyrophoric(자연발화성) → Ar/N₂에 2~10% 희석 공급. TEOS-O₃ 막은 porous → reflow로 수분 제거·치밀화.

LPCVD 주요 막

막	반응/조건	비고	

  SiO₂ (TEOS)	TEOS 열분해, 650~750°C (LPTEOS)	conformality 매우 좋음, 성장률 느림(10~15 nm/min)	

  SiO₂ (DCS)	SiH₂Cl₂ + N₂O, ~900°C	고품질, 단 고온은 thermal budget에 불리	

  Si₃N₄	3SiCl₂H₂ + 4NH₃ → Si₃N₄ + 6HCl + 6H₂, 700~800°C	passivation·hard mask. k=6.9(높아 ILD 부적합). amorphous + H 다량.	

  Polysilicon	SiH₄ 열분해, 575~650°C, 0.2~1 torr	gate electrode. in-situ 도핑(arsine/phosphine/diborane).	

  Silicon Oxynitride (SiOₓNᵧ)	SiH₄ + N₂O + NH₃ 등	oxide+nitride 장점 결합, 굴절률↓ → antireflective layer, etch stop	

LPCVD는 충돌이 많아 undirected(무방향) 증착 → 단차·트렌치 conformal 피복 우수. 청소: HF bath 또는 in-situ(플라즈마 F gas, ClF₃).

PECVD

RF 전력으로 가스를 깨 radical(라디칼) 생성 → 표면에서 반응. 주파수 예: 13.56 MHz, 2.45 GHz.

  큰 장점: 저온(350°C). 예) Si₃N₄를 LPCVD는 800~900°C, Al(660°C 녹음) 위엔 불가 → PECVD 350°C로 가능.

  SiO₂: SiH₄ + 2N₂O → SiO₂ + 2N₂ + 2H₂ (silane+O₂는 파티클·pinhole 유발해 비선호).

  막은 non-stoichiometric (SiₓNᵧHᵤ). PETEOS는 narrow gap fill 부적합(void).

  한계: 0.5µm 이하 gap fill 불가(pinch-off → void/keyhole) → HDPCVD로 대체.

Property	LPCVD nitride	PECVD nitride	

  증착온도	700~800°C	300~400°C	

  조성	Si₃N₄	SiₓNᵧHᵤ	

  Step coverage	Fair	Conformal	

  Stress	tensile	tensile or compressive	

HDPCVD ⭐

PECVD의 특수형, ICP/ECR/Helicon로 고밀도 플라즈마(10¹¹~10¹² ions/cm³).

  웨이퍼 RF bias → 이온 방향성 → narrow·high-AR gap을 void 없이 채움.

  동시 증착+식각(simultaneous dep & etch)이 핵심. D:E ratio ≈ 3:1.

  5단계: ①ion-induced deposition ②sputter etch ③redeposition (이 3개가 dominant) ④hot-neutral CVD ⑤reflection.

  열부하↑ → backside He gas로 웨이퍼 냉각 (ILD는 400°C 이하 유지, Al 보호).

3-part gap fill 공정: ① HDPCVD gap fill (AR>3:1) → ② PECVD cap → ③ CMP 평탄화.

5
Dielectrics & Performance (유전체와 성능)
▾

Dielectric Constant (k)

전기에너지 저장능력(=capacitor처럼 작동). 최저 k = 1.0 (공기).

  thermal SiO₂ k ≈ 3.9, PECVD oxide k ≈ 4.1~4.3.

  k가 낮을수록 인접 도체 간 capacitance↓ → 충전 시간↓ → 속도↑, 전력↓.

RC Delay (신호 지연) ⭐

  저항 R = ρL/(TW), 유효 capacitance와 곱해 RC 시간상수가 신호지연을 만듦.

  RC = 2ε₀εᵣ · (L²/TW) · (T/X + W/H)

3대 영향: 금속 저항률 ρ, 유전체 εᵣ, 배선 기하구조(L,T,W,X,H).

  L²이 가장 지배적 → 배선 길이가 RC에 큰 영향.

  줄이는 법: ① Cu 사용(ρ↓) ② low-k 유전체(εᵣ↓) ③ 최적 기하구조(L²↓).

배선의 역설: 배선 치수를 줄이면 R↑·C↑ → RC delay↑ → 칩 속도↓. (트랜지스터는 gate length 줄이면 빨라지는 것과 반대!)

Low-k 후보 물질

물질	k	비고	

  FSG (SiOF)	3.4~4.1	SiO₂와 유사, F가 Ta barrier 부식 우려	

  HSQ	2.9	spin-on, 수분 흡수 → passivation 필요	

  Nanoporous silica	1.3~2.5	기공으로 k 조절, 기계적 강도 약함	

  PAE	2.6~2.8	spin-on, 접착·CMP 우수	

  a-CF (FLAC)	2.8	HDPCVD 증착 유력	

High-k 물질

용도: DRAM 저장 capacitor & 극박 gate oxide 대체.

  Ta₂O₅ (k=20~30, 통합 용이) / BST (BaSrTiO₃) (단위면적당 capacitance↑).

  gate oxide가 tunneling current → threshold 드리프트·회로 실패 → high-k 필요.

Device Isolation

  소자 간 전기적 격리. 두 기법: LOCOS(local oxidation of silicon), STI(shallow trench isolation).

6
Spin-on Dielectrics (SOG / SOD)
▾

Spin-on Glass (SOG)

CMP 보편화(1990s) 전 ILD gap fill·평탄화에 사용. 액체를 웨이퍼에 뿌리고 회전.

  2종: Organic = siloxane / Inorganic = silicate.

Organic (Siloxane)	Inorganic (Silicate)	

  특성	수분 흡수↑, 열적 불안정, plasma 내성 없음	경화 후 SiO₂처럼 거동, 수분 흡수 적음, 열 안정	

  단점	—	경화 중 수축↑ → 두꺼우면 stress·cracking	

  용도	etchback용 planarizing layer	주로 gap fill	

적용 전 미리 PECVD oxide 등 predeposited oxide 깔아둠.

  두께는 spin speed·ramp-up rate로 결정. 경화 ~400°C 후 etchback 평탄화.

  Cap oxide로 봉인 → 수분 흡수 최소화(없으면 via poisoning·부식 위험).

Spin-on Dielectric (SOD)

low-k 막을 spin-on으로 → CVD의 cost-effective 대안. 예: HSQ.

  경화: hotplate 350~475°C. 신소재는 수분 흡수↓·crack 내성↑ → cap oxide 불필요(단 adhesion promoter 필요할 수 있음).

7
Epitaxy (에피택시)
▾

정의

  Epitaxy = epi(위) + taxis(배열). 기판과 같은 결정 방위를 유지하는 단결정층 성장. 성장온도 보통 500~1200°C.

Homoepitaxy
같은 물질 (Si on Si). 격자 완전 일치. IC 제조에 가장 흔함.

  Heteroepitaxy
다른 물질 (GaAs on Si). 격자 불일치 → stress·결함. optoelectronics용.

왜 쓰나? (용도)

independent optimization (기판과 무관한 doping)
  Latchup 방지 (CMOS)
  Buried layer (저저항)
  Power device (두꺼운 epi, 고내압)
  Raised S/D (저저항)
  고품질·고이동도

성장 속도 모델 ⭐

  표면 flux Jₛ = kₛNₛ, 가스 flux J_g = h_g(N_g − Nₛ). 정상상태에서 같음:

  v = (kₛh_g / (kₛ + h_g)) · (N_g/N)

Mass-transfer limited
kₛ ≫ h_g 일 때 → v = h_g·(N_g/N). 온도 무관(평평). 이 영역 선택! (성장률 제어 쉽고 온도 민감도↓)

  Surface-reaction limited
h_g ≫ kₛ 일 때 → v = kₛ·(N_g/N). Arrhenius (Eₐ≈1.5 eV), 저온, 온도 민감.

성장 방법 3종

방법	특징	

  VPE (Vapor-Phase Epitaxy)	CVD 기반, Si epitaxy의 주력. 클로로실란(SiCl₄/SiHCl₃/SiH₂Cl₂) + H₂, 1050~1250°C. Cl 적을수록 저온 가능하나 파티클↑.	

  MOCVD	VPE의 일종. 화합물 반도체(GaAs) 저온 성장. laser·LED·광소자. (CH₃)₃Ga + AsH₃ → GaAs + 3CH₄.	

  MBE (Molecular-Beam Epitaxy)	초고진공(10⁻¹⁰~10⁻¹¹ torr), 500~900°C. 원자수준 두께·도핑 제어. superlattice·다층소자. 성장률 낮음.	

SiCl₄ + 2H₂ ⇌ Si + 4HCl  (가역, ~1200°C. HCl 과다면 식각 발생 → in-situ 세정 활용)

  SiH₄ → Si + 2H₂  (비가역, 저온, HCl 부산물 없음. 단 poly-Si·실리카 dust 주의)

  SiCl₄ 농도 효과: 농도↑ → 성장률 증가 후 peak 후 감소 → 28% 초과 시 식각(etching) 지배. 성장률 너무 높으면 poly-Si 증착(>2µm/min).

Epitaxy 문제점 (Challenges) ⭐

문제	메커니즘	완화	

  Autodoping	기판/표면에서 도펀트 증발 → 가스로 → epi층에 의도치 않게 도핑	chlorine 전구체(in-situ etch), 가스흐름·온도 최적화	

  Out-diffusion	고온(1050~1200°C)에서 heavily-doped 기판 도펀트가 epi로 확산 → junction 흐려짐	저온 성장, 짧은 시간, RTP	

  Pattern shift	buried layer 위 단차(~0.2µm)에서 성장 중 패턴 이동/왜곡	예측 어려움 → 후속 mask 설계 시 보정	

VPE 반응기: horizontal(서셉터 tilt) / vertical(pancake) / barrel. 서셉터는 graphite(SiC·SiN coating). 가열: RF 유도 or 램프.

8
CVD Quality & Troubleshooting
▾

주요 품질 척도 (Quality Measures)

파라미터	결함/내용	비고	

  Voids (high-AR gap)	Keyhole void → CMP 후 trench → 금속 증착 시 open circuit	근본원인: high-AR을 PECVD로 채움 → HDPCVD 필요	

  Film stress	cracking·delamination, Si 결함 전파, 누설	RF power·pressure 조절, doping으로 stress↓	

  Film thickness	두께 초과	증착시간↓, gas-flow↓	

  Refractive index (R/I)	막 품질·조성 지표 (SiO₂ R/I=1.46)	R/I 높음→Si 과다, R/I 낮음→porous(수분흡수)	

흔한 트러블슈팅

문제	원인 위치	대응	

  파티클 오염	막 위: 증착 후 형성	quartzware·챔버 wet clean 주기↑	

  막 안: gas-phase nucleation (silane 과다)	가스흐름·recipe·누설·filter 점검	

  막 아래: SiC·quartz·벽 파티클이 증착 전 낙하	증착 전 웨이퍼 세정 점검	

  두께/응력 이상	온도·압력·전력·가스흐름	thermocouple 교정(흔한 고장), MFC 교정, 누설 점검	

  ESC 유전체 cracking	높은 열부하 → 침식·arcing	backside 냉각 점검, ESC 재료 점검	

⭐
핵심 비교표 총정리 (시험 직전용)
▾

증착 레짐 한눈에

Mass-transport limited	Reaction-rate limited	

  조건	고온·고압 (APCVD)	저온·저압 (LPCVD)	

  병목	반응물 공급(확산)	표면 반응 속도	

  온도 의존성	약함 (기울기 작음)	강함 (Arrhenius)	

  관리 포인트	가스흐름 균일성	온도 균일성	

대표 반응식 모음

  SiH₄ → Si + 2H₂  (poly-Si pyrolysis)

  SiH₄ + O₂ → SiO₂ + 2H₂  (silane 산화)

  Si(C₂H₅O)₄ + 8O₃ → SiO₂ + 10H₂O + 8CO₂ (TEOS-O₃)

  3SiCl₂H₂ + 4NH₃ → Si₃N₄ + 6HCl + 6H₂  (LPCVD nitride)

  SiH₄ + 2N₂O → SiO₂ + 2N₂ + 2H₂  (PECVD oxide)

  SiCl₄ + 2H₂ ⇌ Si + 4HCl  (VPE epi)

  (CH₃)₃Ga + AsH₃ → GaAs + 3CH₄  (MOCVD GaAs)

숫자로 외우기

k: 공기 1.0 / SiO₂ 3.9 / PECVD 4.1~4.3 / Si₃N₄ 6.9 / Ta₂O₅ 20~30
  APCVD 760 torr
  LPCVD 0.1~5 torr
  HDPCVD 2~10 mtorr, D:E≈3:1
  PSG P₂O₅ ≤4%
  High AR ≥3:1
  PECVD 250~450°C
  Al 녹는점 660°C

🃏
플래시카드 (클릭해서 뒤집기)
▾

카드를 클릭하면 정답이 보입니다. 손으로 가리고 먼저 답해보세요.

📝
퀴즈 — 자가 테스트
▾

점수: 0 / 0 · 0%

퀴즈 다시 풀기

© 학습용 정리 · Chapter 7 Film Deposition (Quirk/Serda + Jaeger 기반) · 본 파일은 오프라인에서 단독 실행됩니다.
